Repository: Raiden-Numerics/mufem

# mufem: fast and accurate simulations

mufem (pronounced /ˈmjuːfɛm/) is an API-first finite-element simulation code for
**electromagnetics**, **photonics**, and **plasmas**, and their **coupled multi-physics problems**,
built for **industry-relevant** engineering applications.

mufem is driven through a **Python interface**, making it ideal for exploratory work, **parametric studies**
and **design optimization**, and a natural fit for **agentic workflows**.

This repository hosts a quick introduction to mufem together with tutorials, such as the step-by-step
[electrostatics tutorial](https://github.com/Raiden-Numerics/mufem/blob/main/Validations/Electromagnetics/David_2019_Nonuniform_Charge_Density/README.md),
and a collection of validation cases and case studies. For platform-specific setup see the
[Installation guide](https://raiden-numerics.github.io/mufem-doc/getting_started/installation.html), and for
the full API reference see the [mufem documentation](https://raiden-numerics.github.io/mufem-doc/index.html).

For questions or support, please [open an issue](https://github.com/Raiden-Numerics/mufem/issues/new/choose)
or contact us at [info@raiden-numerics.com](mailto:info@raiden-numerics.com).

**Contents:** [Introduction](#introduction) · [Case Studies](#case-studies) · [Models](#models) ·
[Validations](#validations) · [Tested Platforms](#tested-platforms)

# Compumag TEAM 36: Induction Heating Device

## Introduction

Problem 36 of the Compumag TEAM benchmark suite [3] is a **multi-physics** benchmark: an inductor coil
drives an alternating magnetic field that induces eddy currents and Joule heating in a steel
workpiece. The coupling is strong: the electrical conductivity, the magnetic permeability, the
thermal conductivity, and the heat capacity of the steel all depend on temperature, so the skin depth
changes substantially over the heating cycle [1, 2].

<div align="center">
<em>Figure 1: Geometry of the benchmark: an inductor coil surrounding a cylindrical steel workpiece (billet); shown is the modeled 30° sector of the upper half, with the ten turns of the coil next to the billet.</em>
</div>
This case couples a **Time-Harmonic Magnetic** model with a **Thermal** model and is a good
illustration of mufem's multi-physics coupling on temperature-dependent materials.

Early in the heating cycle the skin depth is controlled by the temperature dependence of the
electrical conductivity. As the steel approaches the Curie point, the relative permeability collapses
and becomes the dominant factor.

## Running

The case is run with `pymufem case.py`; it exports the temperature, the magnetic flux density and the
ohmic heating to `VisualizationOutput/`.

## Results

We compare the temperature evolution on the axis ($`\rho = 0`$) and at the surface ($`\rho = 3\,\mathrm{cm}`$)
of the billet in the mid-plane with Fig. 8a of [2], and the total ohmic heating power with the curve
"FEM C = 20 °C" of Fig. 6(a) of [1], the model and parameter chosen for the benchmark (Figures 3 and 4).

| Center | Outer Surface |
| :---: | :---: |
| ![Center temperature](./results/Temperature_Center.png) | ![Surface temperature](./results/Temperature_Surface.png) |

<div align="center">
<em>Figure 3: Temperature on the axis (left) and at the surface (right) of the billet in the mid-plane, compared with Fig. 8a of [2].</em>
</div>
<div align="center">
<em>Figure 4: Total ohmic heating power, compared with Fig. 6(a) of [1].</em>
</div>
The two-way coupling is active: as the steel approaches the Curie point its permeability collapses,
which reshapes the ohmic heating (a peak followed by decay) and in turn the temperature. In mufem the
peak (about $`414\,\mathrm{kW}`$ at $`t = 20\,\mathrm{s}`$, sampled with the $`5\,\mathrm{s}`$ time step) is higher than
in the reference ($`358\,\mathrm{kW}`$ at $`t = 18\,\mathrm{s}`$); from about $`45\,\mathrm{s}`$ on the heating power agrees well.
The temperatures follow the reference but stay somewhat below it: during the first $`20\,\mathrm{s}`$ the
surface temperature trails the reference by a few seconds, and its plateau near the Curie point lies at
about $`815\,{}^{\circ}\mathrm{C}`$ against $`825\,{}^{\circ}\mathrm{C}`$ in the reference:

| Time | Temperature on the axis mufem / reference [°C] | Temperature at the surface mufem / reference [°C] |
| ---- | ---------------------------------------------- | ------------------------------------------------- |
| 100 s | 774 / 811.5                                   | 852 / 899.2                                       |

The case checks both temperatures at $`t = 100\,\mathrm{s}`$ against the reference.

## References

[1] P. Di Barba, M. E. Mognaschi, D. A. Lowther, F. Dughiero, M. Forzan, S. Lupi and E. Sieni (2017). *A benchmark problem of induction heating analysis*.

File: Electromagnetics/Compumag-Team36-Induction-Heating-Device/data/Steel_SpecificHeatCapacity.csv
#T[C],cp[J/kg/K]
0,481.06
50,486.09
100,494.04
200,522.93
300,561.03
400,599.13
500,669.89
600,720.13
650,749.86
700,808.89
710,870.02
720,919.84
730,1170.0
747,1470.0
760,1620.2
770,1699.8
775,1660.2
780,1630.7
785,1589.7
787,1520.7
790,1459.7
800,1353.0
850,979.40
900,766.15
1000,658.02
1100,655.97
1200,661.93
1300,709.69
1302,709.72
1304,709.75
1306,709.78
1308,709.81
1310,709.85
1312,709.89
1314,709.93
1316,709.99
1318,710.05
1320,710.12
1322,710.21
1324,710.33
1326,710.48
1328,710.68
1330,710.93
1332,711.27
1334,711.72
1336,712.30
1338,713.07
1340,714.07
1342,715.37
1344,717.05
1346,719.21
1348,721.98
1350,725.49
1352,729.92
1354,735.47
1356,742.39
1358,750.94
1360,761.45
1362,774.26
1364,789.77
1366,808.42
1368,830.68
1370,857.04
1372,888.05
1374,924.25
1376,966.18
1378,1014.4
1380,1069.4
1382,1131.6
1384,1201.5
1386,1279.3
1388,1365.3
1390,1459.5
1392,1561.7
1394,1671.8
1396,1789.1
1398,1913.0
1400,2042.6
1402,2176.8
1404,2314.3
1406,2453.4
1408,2592.5
1410,2729.7
1412,2863.1
1414,2990.8
1416,3110.5
1418,3220.5
1420,3318.7
1422,3403.6
1424,3473.4
1426,3527.0
1428,3563.3
1430,3581.6
1432,3581.6
1434,3563.4
1436,3527.1
1438,3473.6
1440,3403.8
1442,3319.1
1444,3220.9
1446,3111.0
1448,2991.2
1450,2863.7
1452,2730.3
1454,2593.1
1456,2454.1
1458,2315.0
1460,2177.6
1462,2043.5
1464,1913.9
1466,1790.1
1468,1672.8
1470,1562.8
1472,1460.6
1474,1366.5
1476,1280.6
1478,1202.8
1480,1133.0
1482,1070.8
1484,1015.9
1486,967.70
1488,925.83
1490,889.69
1492,858.73
1494,832.42
1496,810.22
1498,791.63
1500,776.17
1600,820.00
1700,890.11
1800,900.16
